Repository: jjlovesure-coder/twoannealing

# Two-Step Annealing DSC Analysis for Polystyrene (PS)

Differential scanning calorimetry (DSC) data processing for two-step annealing experiments on polystyrene, using the three-step specific heat capacity method.

## Background

Physical aging of amorphous polymers is studied by annealing below the glass transition temperature (Tg). This project investigates the effects of **two-step annealing** (T1 at 90°C, T2 at 80°C) with varying hold times on the enthalpy recovery of polystyrene measured during subsequent heating.

The **three-step DSC method** provides accurate specific heat capacity cp(T) by calibrating the sample signal against an empty crucible (baseline) and a sapphire reference:

```
cp_sample(T) = cp_ref(T) × [DSC_sample(T) − DSC_empty(T)] / [DSC_ref(T) − DSC_empty(T)] × (m_ref / m_sample)
```

Enthalpy change is obtained by integrating cp(T) over the temperature range of interest:

```
ΔH = ∫ cp(T) dT    (30°C → 100°C)
```

## Data Files

| File | Description |
|------|-------------|
| `twosteps.xlsx` | Main experiment: 20 annealing cycles with varying T1/T2 hold times |
| `ps-empty-01.xlsx` | Empty crucible baseline (30–200°C ramp, stopped at ~168°C) |
| `ps-ref-01.xlsx` | Sapphire (Al₂O₃) reference, 10 mg (30–200°C) |
| `PS-onestep-01.xlsx` | One-step annealing data (supplementary) |
| `PS-onestep-02.xlsx` | One-step annealing data (supplementary) |
| `pskovacs.xlsx` | Kovacs-type experiment data |

# DSC 数据文件内容摘要

## 目录结构

```
data/
├── csv/          # 转换后的 CSV 数据文件（可直接导入分析软件）
├── raw/          # 原始仪器输出文件（xlsx / txt）
└── README.md     # 本文件
```

---

## 文件清单

### 1. baseline-01 — DSC 基线测量

| 属性 | 值 |
|---|---|
| 原始文件 | `raw/baseline-01.xlsx` |
| CSV 文件 | `csv/baseline-01.csv` (8,481 行, 4 列) |
| 仪器模块 | DSC (Hitachi) |
| 数据名 | PS-empty-02 |
| 样品 | BASELINE (空坩埚基线) |
| 测量时间 | 2026-05-09 18:16 |
| 操作者 | lxf |
| 温度程序 | 30 °C → 200 °C, 升温速率 10 °C/min |
| 气氛 | N₂ 30 ml/min |
| CSV 列 | Time/min, Temp/°C, DSC/μW, DDSC/(μW/min) |

---

### 2. reference-01 — DSC 参比测量（蓝宝石）

| 属性 | 值 |
|---|---|
| 原始文件 | `raw/reference-01.xlsx` |
| CSV 文件 | `csv/reference-01.csv` (10,440 行, 4 列) |
| 仪器模块 | DSC (Hitachi) |
| 数据名 | PS-ref-01 |
| 样品 | sapphire (蓝宝石标准参比, 10 mg) |
| 测量时间 | 2026-05-09 13:01 |
| 操作者 | lxf |
| 温度程序 | 30 °C → 200 °C, 升温速率 10 °C/min |
| 气氛 | N₂ 30 ml/min |
| CSV 列 | Time/min, Temp/°C, DSC/μW, DDSC/(μW/min) |

---

### 3. onestep-01 — 一步退火 (退火温度 50 °C)

| 属性 | 值 |
|---|---|
| 原始文件 | `raw/onestep-01.xlsx` |
| CSV 文件 | `csv/onestep-01.csv` (250,642 行, 4 列) |
| 仪器模块 | DSC (Hitachi) |
| 数据名 | PS-onestep-01 |
| 样品 | PS (聚苯乙烯, 4.7 mg) |
| 测量时间 | 2026-05-06 07:48 |
| 温度程序 | 3 次循环，退火温度 50 °C |
| | Step 1: 200→50 °C @ 60 °C/min, 等温 1 min |
| | Step 2: 50→30 °C @ 60 °C/min, 等温 1 min |
| | Step 3: 30→200 °C @ 10 °C/min, 等温 0.1 min |
| | 循环 1 降温速率: 0.1 °C/min (Step 2 前等温) |
| | 循环 2 降温速率: 0.5 °C/min |
| | 循环 3 降温速率: 0.8 °C/min |
| 气氛 | N₂ 30 ml/min |
| CSV 列 | Time/min, Temp/°C, DSC/μW, DDSC/(μW/min) |

---

### 4. onestep-02 — 一步退火 (退火温度 70 °C)

| 属性 | 值 |
|---|---|
| 原始文件 | `raw/onestep-02.xlsx` |
| CSV 文件 | `csv/onestep-02.csv` (250,649 行, 4 列) |
| 仪器模块 | DSC (Hitachi) |
| 数据名 | PS-onestep-02 |
| 样品 | PS (聚苯乙烯, 4.7 mg) |
| 测量时间 | 2026-05-06 21:03 |
| 温度程序 | 3 次循环，退火温度 70 °C |
| | Step 1: 200→70 °C @ 60 °C/min, 等温 1 min |
| | Step 2: 70→30 °C @ 60 °C/min, 等温 1 min |
| | Step 3: 30→200 °C @ 10 °C/min, 等温 0.1 min |
| | 循环 1 降温速率: 0.1 °C/min |
| | 循环 2 降温速率: 0.5 °C/min |
| | 循环 3 降温速率: 0.8 °C/min |
| 气氛 | N₂ 30 ml/min |
| CSV 列 | Time/min, Temp/°C, DSC/μW, DDSC/(μW/min) |

---

### 5. twostep-01 — 两步退火 (退火温度 90 °C → 80 °C)

| 属性 | 值 |
|---|---|
| 原始文件 | `raw/twostep-01.xlsx` |
| CSV 文件 | `csv/twostep-01.csv` (255,778 行, 4 列) |
| 仪器模块 | DSC (Hitachi) |
| 数据名 | PS-02 |
| 样品 | PS (聚苯乙烯, 4.7 mg) |
| 测量时间 | 2026-04-30 08:25 |
| 温度程序 | 3 次循环，退火温度 90 °C → 80 °C |
| | Step 1: 200→90 °C @ 60 °C/min, 等温 1 min |
| | Step 2: 90→80 °C @ 60 °C/min, 等温 1 min |
| | Step 3: 80→30 °C @ 60 °C/min, 等温 1 min |
| | Step 4: 30→200 °C @ 10 °C/min, 等温 0.1 min |
| | 循环 1 Step 2 降温速率: 0.1 °C/min |
| | 循环 2 Step 2 降温速率: 0.5 °C/min |
| | 循环 3 Step 2 降温速率: 0.8 °C/min |
| 气氛 | N₂ 30 ml/min |
| CSV 列 | Time/min, Temp/°C, DSC/μW, DDSC/(μW/min) |

---

### 6. kovacs-01 — Kovacs 效应实验

| 属性 | 值 |
|---|---|
| 原始文件 | `raw/kovacs-01.xlsx` |
| CSV 文件 | `csv/kovacs-01.csv` (256,421 行, 4 列) |
| 仪器模块 | DSC (Hitachi) |
| 数据名 | PS-kovacs-01 |
| 样品 | PS (聚苯乙烯, 4.7 mg) |
| 测量时间 | 2026-05-03 21:56 |
| 温度程序 | 4 次循环，退火温度 90 °C → 80 °C (Kovacs 协议) |
| | Step 1: 200→80 °C @ 60 °C/min, 等温 1 min |
| | Step 2: 80→90 °C @ 60 °C/min, 等温 1 min |
| | Step 3: 90→30 °C @ 60 °C/min, 等温 1 min |
| | Step 4: 30→200 °C @ 10 °C/min, 等温 0.1 min |
| | 循环 1 Step 2 升温速率: 0.1 °C/min |
| | 循环 2 Step 2 升温速率: 0.5 °C/min |
| | 循环 3 Step 2 升温速率: 0.8 °C/min |
| | 循环 4 Step 2 升温速率: 0.1 °C/min |
| 气氛 | N₂ 30 ml/min |
| CSV 列 | Time/min, Temp/°C, DSC/μW, DDSC/(μW/min) |

---

File: data/enthalpy_onestep_50C.csv
ramp,experiment,T_anneal_C,cooling_rate_to_glass_K_per_min,heating_rate_K_per_min,hold_s,cooling_group,T_onset_C,delta_H_kJ_per_mol
1,One-step 50C,50,60.0000,10.0000,0.1002,50s,103.4133,0.0000
2,One-step 50C,50,60.0000,10.0000,0.4998,50s,103.3819,98.8660
3,One-step 50C,50,60.0000,10.0000,0.7980,50s,103.3666,155.5118
4,One-step 50C,50,60.0000,10.0000,1.0002,50s,103.3612,243.1565
5,One-step 50C,50,60.0000,10.0000,4.9980,50s,103.3685,349.1656
6,One-step 50C,50,60.0000,10.0000,10.0200,50s,103.3317,406.6900
7,One-step 50C,50,60.0000,10.0000,49.9800,50s,103.3348,450.0437
8,One-step 50C,50,60.0000,10.0000,100.0200,50s,103.3239,489.0257
9,One-step 50C,50,60.0000,10.0000,499.9800,50s,103.3351,547.4295
10,One-step 50C,50,60.0000,10.0000,1000.0200,50s,103.3248,589.3699
11,One-step 50C,50,60.0000,10.0000,0.1002,500s,103.3309,605.4151
12,One-step 50C,50,60.0000,10.0000,0.4998,500s,103.3006,631.0741
13,One-step 50C,50,60.0000,10.0000,0.7980,500s,103.3188,652.0482
14,One-step 50C,50,60.0000,10.0000,1.0002,500s,103.3128,681.2370
15,One-step 50C,50,60.0000,10.0000,4.9980,500s,103.2964,720.9865
16,One-step 50C,50,60.0000,10.0000,10.0200,500s,103.2849,781.8469
17,One-step 50C,50,60.0000,10.0000,49.9800,500s,103.2813,785.8262
18,One-step 50C,50,60.0000,10.0000,100.0200,500s,103.2288,802.0466
19,One-step 50C,50,60.0000,10.0000,499.9800,500s,103.2623,880.7951
20,One-step 50C,50,60.0000,10.0000,1000.0200,500s,103.3046,1207.2082

File: data/enthalpy_onestep_70C.csv
ramp,experiment,T_anneal_C,cooling_rate_to_glass_K_per_min,heating_rate_K_per_min,hold_s,cooling_group,T_onset_C,delta_H_kJ_per_mol
1,One-step 70C,70,60.0000,10.0000,0.1002,50s,103.0706,20257.5625
2,One-step 70C,70,60.0000,10.0000,0.4998,50s,103.0381,20220.5455
3,One-step 70C,70,60.0000,10.0000,0.7980,50s,103.0347,20114.5384
4,One-step 70C,70,60.0000,10.0000,1.0002,50s,102.9934,20020.9948
5,One-step 70C,70,60.0000,10.0000,4.9980,50s,103.0730,19764.0762
6,One-step 70C,70,60.0000,10.0000,10.0200,50s,103.0711,19590.4632
7,One-step 70C,70,60.0000,10.0000,49.9800,50s,103.0958,19537.6399
8,One-step 70C,70,60.0000,10.0000,100.0200,50s,103.1285,19403.8612
9,One-step 70C,70,60.0000,10.0000,499.9800,50s,103.1649,19341.4893
10,One-step 70C,70,60.0000,10.0000,1000.0200,50s,103.1140,19274.6117
11,One-step 70C,70,60.0000,10.0000,0.1002,500s,103.1955,19089.3371
12,One-step 70C,70,60.0000,10.0000,0.4998,500s,103.1891,18994.0491
13,One-step 70C,70,60.0000,10.0000,0.7980,500s,103.2172,19015.9670
14,One-step 70C,70,60.0000,10.0000,1.0002,500s,103.2171,18962.0675
15,One-step 70C,70,60.0000,10.0000,4.9980,500s,103.2279,18897.0382
16,One-step 70C,70,60.0000,10.0000,10.0200,500s,103.2280,18848.2655
17,One-step 70C,70,60.0000,10.0000,49.9800,500s,103.2317,18849.9529
18,One-step 70C,70,60.0000,10.0000,100.0200,500s,103.2403,18855.5590
19,One-step 70C,70,60.0000,10.0000,499.9800,500s,103.2171,18868.2832
20,One-step 70C,70,60.0000,10.0000,1000.0200,500s,103.2228,18872.1650
