Repository: jjlovesure-coder/twoannealing

# Two-Step Annealing DSC Analysis for Polystyrene (PS)

Differential scanning calorimetry (DSC) data processing for two-step annealing experiments on polystyrene, using the three-step specific heat capacity method.

## Background

Physical aging of amorphous polymers is studied by annealing below the glass transition temperature (Tg). This project investigates the effects of **two-step annealing** (T1 at 90°C, T2 at 80°C) with varying hold times on the enthalpy recovery of polystyrene measured during subsequent heating.

The **three-step DSC method** provides accurate specific heat capacity cp(T) by calibrating the sample signal against an empty crucible (baseline) and a sapphire reference:

```
cp_sample(T) = cp_ref(T) × [DSC_sample(T) − DSC_empty(T)] / [DSC_ref(T) − DSC_empty(T)] × (m_ref / m_sample)
```

Enthalpy change is obtained by integrating cp(T) over the temperature range of interest:

```
ΔH = ∫ cp(T) dT    (30°C → 100°C)
```

## Data Files

| File | Description |
|------|-------------|
| `twosteps.xlsx` | Main experiment: 20 annealing cycles with varying T1/T2 hold times |
| `ps-empty-01.xlsx` | Empty crucible baseline (30–200°C ramp, stopped at ~168°C) |
| `ps-ref-01.xlsx` | Sapphire (Al₂O₃) reference, 10 mg (30–200°C) |
| `PS-onestep-01.xlsx` | One-step annealing data (supplementary) |
| `PS-onestep-02.xlsx` | One-step annealing data (supplementary) |
| `pskovacs.xlsx` | Kovacs-type experiment data |

## Experimental Parameters

- **Sample**: Polystyrene (PS), 4.7 mg
- **Reference**: Synthetic sapphire, 10.0 mg
- **Temperature range**: 30–200°C
- **Heating rate**: 10°C/min
- **Annealing conditions**:
  - T1 at 90°C: 0.833 min (Group A) or 8.333 min (Group B)
  - T2 at 80°C: 0.0017 to 16.667 min (10 levels per group)

## Results

### Enthalpy Change (ΔH, 30–100°C)

| Group | T1 @90°C | ΔH range (J/g) | ΔH mean ± σ (J/g) |
|-------|----------|-----------------|---------------------|
| A | 0.833 min | 83.81 – 84.83 | 84.28 ± 0.40 |
| B | 8.333 min | 83.32 – 83.52 | 83.41 ± 0.06 |

- **Inter-group difference**: Δ(ΔH) = 0.87 J/g (A − B)
- Longer T1 annealing → more enthalpy relaxation → lower ΔH
- Within each group, longer T2 hold time → monotonic decrease in ΔH

### Output Files

- `twosteps_enthalpy_results.png` — Six-panel comprehensive figure (cp curves, DSC curves, ΔH vs T2, bar chart, cp_avg comparison, results table)
- `twosteps_enthalpy_results.csv` — Numerical results for all 20 annealing conditions

## Usage

```bash
pip install numpy pandas scipy matplotlib openpyxl
python process_twosteps.py
```

## Reference

The sapphire specific heat data is based on NIST SRM 720 certificate values.

File: results/appendix/enthalpy/enthalpy_onestep_50C_70C.csv
ramp,experiment,T_anneal_C,cooling_rate_to_glass_K_per_min,heating_rate_K_per_min,hold_s,cooling_group,T_onset_C,delta_H_J_per_g
1,One-step 50C,50,60.0000,10.0000,0.1002,50s,103.4133,0.0000
2,One-step 50C,50,60.0000,10.0000,0.4998,50s,103.3819,0.2870
3,One-step 50C,50,60.0000,10.0000,0.7980,50s,103.3666,0.4007
4,One-step 50C,50,60.0000,10.0000,1.0002,50s,103.3612,0.5353
5,One-step 50C,50,60.0000,10.0000,4.9980,50s,103.3685,0.7078
6,One-step 50C,50,60.0000,10.0000,10.0200,50s,103.3317,0.7836
7,One-step 50C,50,60.0000,10.0000,49.9800,50s,103.3348,0.8671
8,One-step 50C,50,60.0000,10.0000,100.0200,50s,103.3239,0.9372
9,One-step 50C,50,60.0000,10.0000,499.9800,50s,103.3351,0.9997
10,One-step 50C,50,60.0000,10.0000,1000.0200,50s,103.3248,1.0183
11,One-step 50C,50,60.0000,10.0000,0.1002,500s,103.3309,1.0827
12,One-step 50C,50,60.0000,10.0000,0.4998,500s,103.3006,1.1223
13,One-step 50C,50,60.0000,10.0000,0.7980,500s,103.3188,1.1509
14,One-step 50C,50,60.0000,10.0000,1.0002,500s,103.3128,1.2014
15,One-step 50C,50,60.0000,10.0000,4.9980,500s,103.2964,1.2601
16,One-step 50C,50,60.0000,10.0000,10.0200,500s,103.2849,1.4723
17,One-step 50C,50,60.0000,10.0000,49.9800,500s,103.2813,1.5053
18,One-step 50C,50,60.0000,10.0000,100.0200,500s,103.2288,1.5464
19,One-step 50C,50,60.0000,10.0000,499.9800,500s,103.2623,1.6677
20,One-step 50C,50,60.0000,10.0000,1000.0200,500s,103.3046,2.0268

File: results/appendix/enthalpy/enthalpy_onestep_70C_40C.csv
ramp,experiment,T_anneal_C,cooling_rate_to_glass_K_per_min,heating_rate_K_per_min,hold_s,cooling_group,T_onset_C,delta_H_J_per_g
1,One-step 70C,70,60.0000,10.0000,0.1002,50s,103.0706,0.0000
2,One-step 70C,70,60.0000,10.0000,0.4998,50s,103.0381,0.1076
3,One-step 70C,70,60.0000,10.0000,0.7980,50s,103.0347,0.4325
4,One-step 70C,70,60.0000,10.0000,1.0002,50s,102.9934,0.7254
5,One-step 70C,70,60.0000,10.0000,4.9980,50s,103.0730,1.5364
6,One-step 70C,70,60.0000,10.0000,10.0200,50s,103.0711,2.0639
7,One-step 70C,70,60.0000,10.0000,49.9800,50s,103.0958,2.1804
8,One-step 70C,70,60.0000,10.0000,100.0200,50s,103.1285,2.6145
9,One-step 70C,70,60.0000,10.0000,499.9800,50s,103.1649,2.7951
10,One-step 70C,70,60.0000,10.0000,1000.0200,50s,103.1140,2.9959
11,One-step 70C,70,60.0000,10.0000,0.1002,500s,103.1955,3.5263
12,One-step 70C,70,60.0000,10.0000,0.4998,500s,103.1891,3.8618
13,One-step 70C,70,60.0000,10.0000,0.7980,500s,103.2172,3.7308
14,One-step 70C,70,60.0000,10.0000,1.0002,500s,103.2171,3.8867
15,One-step 70C,70,60.0000,10.0000,4.9980,500s,103.2279,4.1054
16,One-step 70C,70,60.0000,10.0000,10.0200,500s,103.2280,4.2503
17,One-step 70C,70,60.0000,10.0000,49.9800,500s,103.2317,4.2641
18,One-step 70C,70,60.0000,10.0000,100.0200,500s,103.2403,4.2549
19,One-step 70C,70,60.0000,10.0000,499.9800,500s,103.2171,4.2137
20,One-step 70C,70,60.0000,10.0000,1000.0200,500s,103.2228,4.1878

File: results/appendix/enthalpy/enthalpy_onestep_70C_70C.csv
ramp,experiment,T_anneal_C,cooling_rate_to_glass_K_per_min,heating_rate_K_per_min,hold_s,cooling_group,T_onset_C,delta_H_J_per_g
1,One-step 70C,70,60.0000,10.0000,0.1002,50s,103.0706,0.0000
2,One-step 70C,70,60.0000,10.0000,0.4998,50s,103.0381,0.0625
3,One-step 70C,70,60.0000,10.0000,0.7980,50s,103.0347,0.2431
4,One-step 70C,70,60.0000,10.0000,1.0002,50s,102.9934,0.4049
5,One-step 70C,70,60.0000,10.0000,4.9980,50s,103.0730,0.8111
6,One-step 70C,70,60.0000,10.0000,10.0200,50s,103.0711,1.1031
7,One-step 70C,70,60.0000,10.0000,49.9800,50s,103.0958,1.0709
8,One-step 70C,70,60.0000,10.0000,100.0200,50s,103.1285,1.3109
9,One-step 70C,70,60.0000,10.0000,499.9800,50s,103.1649,1.3275
10,One-step 70C,70,60.0000,10.0000,1000.0200,50s,103.1140,1.3775
11,One-step 70C,70,60.0000,10.0000,0.1002,500s,103.1955,1.7396
12,One-step 70C,70,60.0000,10.0000,0.4998,500s,103.1891,1.9868
13,One-step 70C,70,60.0000,10.0000,0.7980,500s,103.2172,1.8061
14,One-step 70C,70,60.0000,10.0000,1.0002,500s,103.2171,1.8876
15,One-step 70C,70,60.0000,10.0000,4.9980,500s,103.2279,2.0301
16,One-step 70C,70,60.0000,10.0000,10.0200,500s,103.2280,2.0964
17,One-step 70C,70,60.0000,10.0000,49.9800,500s,103.2317,2.1096
18,One-step 70C,70,60.0000,10.0000,100.0200,500s,103.2403,2.0892
19,One-step 70C,70,60.0000,10.0000,499.9800,500s,103.2171,2.0001
20,One-step 70C,70,60.0000,10.0000,1000.0200,500s,103.2228,1.9414
