Repository: jjlovesure-coder/twoannealing

# Two-Step Annealing DSC Analysis for Polystyrene (PS)

Differential scanning calorimetry (DSC) data processing for two-step annealing experiments on polystyrene, using the three-step specific heat capacity method.

## Background

Physical aging of amorphous polymers is studied by annealing below the glass transition temperature (Tg). This project investigates the effects of **two-step annealing** (T1 at 90°C, T2 at 80°C) with varying hold times on the enthalpy recovery of polystyrene measured during subsequent heating.

The **three-step DSC method** provides accurate specific heat capacity cp(T) by calibrating the sample signal against an empty crucible (baseline) and a sapphire reference:

```
cp_sample(T) = cp_ref(T) × [DSC_sample(T) − DSC_empty(T)] / [DSC_ref(T) − DSC_empty(T)] × (m_ref / m_sample)
```

Enthalpy change is obtained by integrating cp(T) over the temperature range of interest:

```
ΔH = ∫ cp(T) dT    (30°C → 100°C)
```

## Data Files

| File | Description |
|------|-------------|
| `twosteps.xlsx` | Main experiment: 20 annealing cycles with varying T1/T2 hold times |
| `ps-empty-01.xlsx` | Empty crucible baseline (30–200°C ramp, stopped at ~168°C) |
| `ps-ref-01.xlsx` | Sapphire (Al₂O₃) reference, 10 mg (30–200°C) |
| `PS-onestep-01.xlsx` | One-step annealing data (supplementary) |
| `PS-onestep-02.xlsx` | One-step annealing data (supplementary) |
| `pskovacs.xlsx` | Kovacs-type experiment data |

## Experimental Parameters

- **Sample**: Polystyrene (PS), 4.7 mg
- **Reference**: Synthetic sapphire, 10.0 mg
- **Temperature range**: 30–200°C
- **Heating rate**: 10°C/min
- **Annealing conditions**:
  - T1 at 90°C: 0.833 min (Group A) or 8.333 min (Group B)
  - T2 at 80°C: 0.0017 to 16.667 min (10 levels per group)

## Results

### Enthalpy Change (ΔH, 30–100°C)

| Group | T1 @90°C | ΔH range (J/g) | ΔH mean ± σ (J/g) |
|-------|----------|-----------------|---------------------|
| A | 0.833 min | 83.81 – 84.83 | 84.28 ± 0.40 |
| B | 8.333 min | 83.32 – 83.52 | 83.41 ± 0.06 |

- **Inter-group difference**: Δ(ΔH) = 0.87 J/g (A − B)
- Longer T1 annealing → more enthalpy relaxation → lower ΔH
- Within each group, longer T2 hold time → monotonic decrease in ΔH

### Output Files

- `twosteps_enthalpy_results.png` — Six-panel comprehensive figure (cp curves, DSC curves, ΔH vs T2, bar chart, cp_avg comparison, results table)
- `twosteps_enthalpy_results.csv` — Numerical results for all 20 annealing conditions

## Usage

```bash
pip install numpy pandas scipy matplotlib openpyxl
python process_twosteps.py
```

## Reference

The sapphire specific heat data is based on NIST SRM 720 certificate values.

File: results/appendix/enthalpy/enthalpy_twosteps_70C.csv
ramp,experiment,T1_C,T2_C,T1_hold_s,T2_hold_s,T1_cool_rate_K_per_min,cooling_rate_to_glass_K_per_min,heating_rate_K_per_min,T1_group,T_onset_C,delta_H_J_per_g
1,Two-step,90.0000,80.0000,49.9800,0.1002,60.0000,60.0000,10.0000,50s,103.4258,0.0000
2,Two-step,90.0000,80.0000,49.9800,0.4998,60.0000,60.0000,10.0000,50s,103.3873,0.2014
3,Two-step,90.0000,80.0000,49.9800,0.7980,60.0000,60.0000,10.0000,50s,103.3495,0.2770
4,Two-step,90.0000,80.0000,49.9800,1.0002,60.0000,60.0000,10.0000,50s,103.3044,0.3883
5,Two-step,90.0000,80.0000,49.9800,4.9980,60.0000,60.0000,10.0000,50s,103.3393,0.4738
6,Two-step,90.0000,80.0000,49.9800,10.0200,60.0000,60.0000,10.0000,50s,103.3362,0.6021
7,Two-step,90.0000,80.0000,49.9800,49.9800,60.0000,60.0000,10.0000,50s,103.2945,0.6087
8,Two-step,90.0000,80.0000,49.9800,100.0200,60.0000,60.0000,10.0000,50s,103.2982,0.6472
9,Two-step,90.0000,80.0000,49.9800,499.9800,60.0000,60.0000,10.0000,50s,103.0079,1.0411
10,Two-step,90.0000,80.0000,49.9800,1000.0200,60.0000,60.0000,10.0000,50s,102.5693,1.8531
11,Two-step,90.0000,80.0000,499.9800,0.1002,60.0000,60.0000,10.0000,500s,102.0195,2.9654
12,Two-step,90.0000,80.0000,499.9800,0.4998,60.0000,60.0000,10.0000,500s,102.0113,2.9853
13,Two-step,90.0000,80.0000,499.9800,0.7980,60.0000,60.0000,10.0000,500s,102.0056,2.9968
14,Two-step,90.0000,80.0000,499.9800,1.0002,60.0000,60.0000,10.0000,500s,101.9869,3.1765
15,Two-step,90.0000,80.0000,499.9800,4.9980,60.0000,60.0000,10.0000,500s,101.9827,3.1858
16,Two-step,90.0000,80.0000,499.9800,10.0200,60.0000,60.0000,10.0000,500s,101.9762,3.1871
17,Two-step,90.0000,80.0000,499.9800,49.9800,60.0000,60.0000,10.0000,500s,101.9363,3.1646
18,Two-step,90.0000,80.0000,499.9800,100.0200,60.0000,60.0000,10.0000,500s,101.9039,3.1533
19,Two-step,90.0000,80.0000,499.9800,499.9800,60.0000,60.0000,10.0000,500s,101.7413,3.4645
20,Two-step,90.0000,80.0000,499.9800,1000.0200,60.0000,60.0000,10.0000,500s,101.6373,3.6496
