Repository: jjlovesure-coder/twoannealing

# Two-Step Annealing DSC Analysis for Polystyrene (PS)

Differential scanning calorimetry (DSC) data processing for two-step annealing experiments on polystyrene, using the three-step specific heat capacity method.

## Background

Physical aging of amorphous polymers is studied by annealing below the glass transition temperature (Tg). This project investigates the effects of **two-step annealing** (T1 at 90°C, T2 at 80°C) with varying hold times on the enthalpy recovery of polystyrene measured during subsequent heating.

The **three-step DSC method** provides accurate specific heat capacity cp(T) by calibrating the sample signal against an empty crucible (baseline) and a sapphire reference:

```
cp_sample(T) = cp_ref(T) × [DSC_sample(T) − DSC_empty(T)] / [DSC_ref(T) − DSC_empty(T)] × (m_ref / m_sample)
```

Enthalpy change is obtained by integrating cp(T) over the temperature range of interest:

```
ΔH = ∫ cp(T) dT    (30°C → 100°C)
```

## Data Files

| File | Description |
|------|-------------|
| `twosteps.xlsx` | Main experiment: 20 annealing cycles with varying T1/T2 hold times |
| `ps-empty-01.xlsx` | Empty crucible baseline (30–200°C ramp, stopped at ~168°C) |
| `ps-ref-01.xlsx` | Sapphire (Al₂O₃) reference, 10 mg (30–200°C) |
| `PS-onestep-01.xlsx` | One-step annealing data (supplementary) |
| `PS-onestep-02.xlsx` | One-step annealing data (supplementary) |
| `pskovacs.xlsx` | Kovacs-type experiment data |

## Experimental Parameters

- **Sample**: Polystyrene (PS), 4.7 mg
- **Reference**: Synthetic sapphire, 10.0 mg
- **Temperature range**: 30–200°C
- **Heating rate**: 10°C/min
- **Annealing conditions**:
  - T1 at 90°C: 0.833 min (Group A) or 8.333 min (Group B)
  - T2 at 80°C: 0.0017 to 16.667 min (10 levels per group)

## Results

### Enthalpy Change (ΔH, 30–100°C)

| Group | T1 @90°C | ΔH range (J/g) | ΔH mean ± σ (J/g) |
|-------|----------|-----------------|---------------------|
| A | 0.833 min | 83.81 – 84.83 | 84.28 ± 0.40 |
| B | 8.333 min | 83.32 – 83.52 | 83.41 ± 0.06 |

- **Inter-group difference**: Δ(ΔH) = 0.87 J/g (A − B)
- Longer T1 annealing → more enthalpy relaxation → lower ΔH
- Within each group, longer T2 hold time → monotonic decrease in ΔH

### Output Files

- `twosteps_enthalpy_results.png` — Six-panel comprehensive figure (cp curves, DSC curves, ΔH vs T2, bar chart, cp_avg comparison, results table)
- `twosteps_enthalpy_results.csv` — Numerical results for all 20 annealing conditions

## Usage

```bash
pip install numpy pandas scipy matplotlib openpyxl
python process_twosteps.py
```

## Reference

The sapphire specific heat data is based on NIST SRM 720 certificate values.

File: results/dsc/kovacs_enthalpy_results.csv
ramp,group,T1_hold_s,T2_hold_s,T1_hold_min,T2_hold_min,delta_H_kJmol
1,A,49.980000,0.100200,0.833000,0.001670,0.000000
2,A,49.980000,0.499800,0.833000,0.008330,73.575167
3,A,49.980000,0.798000,0.833000,0.013300,265.212233
4,A,49.980000,1.000200,0.833000,0.016670,431.696261
5,A,49.980000,4.998000,0.833000,0.083300,572.437335
6,A,49.980000,10.020000,0.833000,0.167000,704.972596
7,A,49.980000,49.980000,0.833000,0.833000,767.188233
8,A,49.980000,100.020000,0.833000,1.667000,840.899941
9,A,49.980000,499.980000,0.833000,8.333000,892.657301
10,A,49.980000,1000.020000,0.833000,16.667000,908.003501
11,B,499.980000,0.100200,8.333000,0.001670,0.000000
12,B,499.980000,0.499800,8.333000,0.008330,72.160812
13,B,499.980000,0.798000,8.333000,0.013300,86.286317
14,B,499.980000,1.000200,8.333000,0.016670,76.916859
15,B,499.980000,4.998000,8.333000,0.083300,79.970817
16,B,499.980000,10.020000,8.333000,0.167000,105.233736
17,B,499.980000,49.980000,8.333000,0.833000,125.869702
18,B,499.980000,100.020000,8.333000,1.667000,121.416716
19,B,499.980000,499.980000,8.333000,8.333000,115.354876
20,B,499.980000,1000.020000,8.333000,16.667000,59.962475

File: results/dsc/onestep_50C_results.csv
ramp,run,hold_s,hold_min,T_onset,delta_H_dyn_kJmol,delta_H_fixed_kJmol
1,R1,0.100200,0.001670,119.614738,-35583.793250,-25692.016176
2,R1,0.499800,0.008330,117.653229,-34499.406684,-25631.233720
3,R1,0.798000,0.013300,116.147575,-33658.781921,-25578.404595
4,R1,1.000200,0.016670,119.811501,-35422.555807,-25497.750817
5,R1,4.998000,0.083300,120.517220,-35662.167428,-25391.821274
6,R1,10.020000,0.167000,113.201233,-31880.881594,-25334.725535
7,R1,49.980000,0.833000,117.436974,-33971.378713,-25294.025259
8,R1,100.020000,1.667000,140.000000,-45599.876489,-25259.978424
9,R1,499.980000,8.333000,118.167946,-34221.360530,-25200.588595
10,R1,1000.020000,16.667000,120.695961,-35460.421848,-25161.493818
11,R2,0.100200,0.001670,118.917984,-34533.115862,-25143.591559
12,R2,0.499800,0.008330,113.880806,-31965.127639,-25119.897745
13,R2,0.798000,0.013300,119.564392,-34803.450936,-25100.533955
14,R2,1.000200,0.016670,110.816719,-30378.780630,-25069.439306
15,R2,4.998000,0.083300,111.187103,-30518.575225,-25037.287012
16,R2,10.020000,0.167000,119.542206,-34673.547430,-25014.154431
17,R2,49.980000,0.833000,111.053360,-30422.019101,-25010.640244
18,R2,100.020000,1.667000,110.376518,-30066.455659,-25000.170388
19,R2,499.980000,8.333000,110.968536,-30269.137839,-24924.903299
20,R2,1000.020000,16.667000,118.731949,-33712.337830,-24571.776338

File: results/dsc/onestep_50C_v2_results.csv
ramp,hold_s,T_onset_C,delta_H_kJmol
1,0.1002,103.4133,1.0000
2,0.4998,103.3819,99.8660
3,0.7980,103.3666,156.5118
4,1.0002,103.3612,244.1565
5,4.9980,103.3685,350.1656
6,10.0200,103.3317,407.6900
7,49.9800,103.3348,451.0437
8,100.0200,103.3239,490.0257
9,499.9800,103.3351,548.4295
10,1000.0200,103.3248,590.3699
11,0.1002,103.3309,606.4151
12,0.4998,103.3006,632.0741
13,0.7980,103.3188,653.0482
14,1.0002,103.3128,682.2370
15,4.9980,103.2964,721.9865
16,10.0200,103.2849,782.8469
17,49.9800,103.2813,786.8262
18,100.0200,103.2288,803.0466
19,499.9800,103.2623,881.7951
20,1000.0200,103.3046,1208.2082

File: results/dsc/onestep_70C_results.csv
ramp,run,hold_s,hold_min,delta_H_kJmol
1,R1,0.100200,0.001670,0.000000
2,R1,0.499800,0.008330,42.010142
3,R1,0.798000,0.013300,136.917597
4,R1,1.000200,0.016670,218.012136
5,R1,4.998000,0.083300,426.296853
6,R1,10.020000,0.167000,579.680471
7,R1,49.980000,0.833000,667.108041
8,R1,100.020000,1.667000,797.928005
9,R1,499.980000,8.333000,840.660278
10,R1,1000.020000,16.667000,886.763042
11,R2,0.100200,0.001670,0.000000
12,R2,0.499800,0.008330,30.819379
13,R2,0.798000,0.013300,22.758399
14,R2,1.000200,0.016670,69.859660
15,R2,4.998000,0.083300,143.943976
16,R2,10.020000,0.167000,181.836609
17,R2,49.980000,0.833000,197.362084
18,R2,100.020000,1.667000,191.316230
19,R2,499.980000,8.333000,188.026015
20,R2,1000.020000,16.667000,182.010785

File: results/dsc/onestep_70C_v2_results.csv
ramp,hold_s,T_onset_C,delta_H_kJmol
1,0.1002,103.0706,1.0000
2,0.4998,103.0381,38.0170
3,0.7980,103.0347,144.0241
4,1.0002,102.9934,237.5677
5,4.9980,103.0730,494.4863
6,10.0200,103.0711,668.0993
7,49.9800,103.0958,720.9226
8,100.0200,103.1285,854.7013
9,499.9800,103.1649,917.0732
10,1000.0200,103.1140,983.9509
11,0.1002,103.1955,1169.2254
12,0.4998,103.1891,1264.5134
13,0.7980,103.2172,1242.5955
14,1.0002,103.2171,1296.4950
15,4.9980,103.2279,1361.5243
16,10.0200,103.2280,1410.2970
17,49.9800,103.2317,1408.6096
18,100.0200,103.2403,1403.0035
19,499.9800,103.2171,1390.2793
20,1000.0200,103.2228,1386.3976

File: results/dsc/twosteps_enthalpy_results.csv
ramp,group,T1_hold_s,T2_hold_s,T1_hold_min,T2_hold_min,delta_H_kJmol
1,A,49.980000,0.100200,0.833000,0.001670,0.000000
2,A,49.980000,0.499800,0.833000,0.008330,24.872073
3,A,49.980000,0.798000,0.833000,0.013300,65.510216
4,A,49.980000,1.000200,0.833000,0.016670,135.370414
5,A,49.980000,4.998000,0.833000,0.083300,179.353218
6,A,49.980000,10.020000,0.833000,0.167000,240.600439
7,A,49.980000,49.980000,0.833000,0.833000,254.875743
8,A,49.980000,100.020000,0.833000,1.667000,285.829033
9,A,49.980000,499.980000,0.833000,8.333000,245.970271
10,A,49.980000,1000.020000,0.833000,16.667000,228.000851
11,B,499.980000,0.100200,8.333000,0.001670,0.000000
12,B,499.980000,0.499800,8.333000,0.008330,10.942790
13,B,499.980000,0.798000,8.333000,0.013300,15.504278
14,B,499.980000,1.000200,8.333000,0.016670,23.165805
15,B,499.980000,4.998000,8.333000,0.083300,26.318619
16,B,499.980000,10.020000,8.333000,0.167000,23.241656
17,B,499.980000,49.980000,8.333000,0.833000,14.895724
18,B,499.980000,100.020000,8.333000,1.667000,12.019432
19,B,499.980000,499.980000,8.333000,8.333000,-14.017155
20,B,499.980000,1000.020000,8.333000,16.667000,-29.986816

File: results/dsc/twosteps_v2_results.csv
ramp,T1_hold_s,T2_hold_s,T_onset_C,delta_H_kJmol
1,49.9800,0.1002,103.4258,1.0000
2,49.9800,0.4998,103.3873,43.4848
3,49.9800,0.7980,103.3495,80.5880
4,49.9800,1.0002,103.3044,153.0737
5,49.9800,4.9980,103.3393,200.6614
6,49.9800,10.0200,103.3362,274.8607
7,49.9800,49.9800,103.2945,289.3713
8,49.9800,100.0200,103.2982,323.5493
9,49.9800,499.9800,103.0079,440.4889
10,49.9800,1000.0200,102.5693,634.5809
11,499.9800,0.1002,102.0195,913.9198
12,499.9800,0.4998,102.0113,925.9427
13,499.9800,0.7980,102.0056,931.1537
14,499.9800,1.0002,101.9869,982.9783
15,499.9800,4.9980,101.9827,994.2176
16,499.9800,10.0200,101.9762,998.6447
17,499.9800,49.9800,101.9363,989.0717
18,499.9800,100.0200,101.9039,990.1903
19,499.9800,499.9800,101.7413,1069.7846
20,499.9800,1000.0200,101.6373,1118.1130
