Repository: jjlovesure-coder/twoannealing

# Two-Step Annealing DSC Analysis for Polystyrene (PS)

Differential scanning calorimetry (DSC) data processing for two-step annealing experiments on polystyrene, using the three-step specific heat capacity method.

## Background

Physical aging of amorphous polymers is studied by annealing below the glass transition temperature (Tg). This project investigates the effects of **two-step annealing** (T1 at 90°C, T2 at 80°C) with varying hold times on the enthalpy recovery of polystyrene measured during subsequent heating.

The **three-step DSC method** provides accurate specific heat capacity cp(T) by calibrating the sample signal against an empty crucible (baseline) and a sapphire reference:

```
cp_sample(T) = cp_ref(T) × [DSC_sample(T) − DSC_empty(T)] / [DSC_ref(T) − DSC_empty(T)] × (m_ref / m_sample)
```

Enthalpy change is obtained by integrating cp(T) over the temperature range of interest:

```
ΔH = ∫ cp(T) dT    (30°C → 100°C)
```

## Data Files

| File | Description |
|------|-------------|
| `twosteps.xlsx` | Main experiment: 20 annealing cycles with varying T1/T2 hold times |
| `ps-empty-01.xlsx` | Empty crucible baseline (30–200°C ramp, stopped at ~168°C) |
| `ps-ref-01.xlsx` | Sapphire (Al₂O₃) reference, 10 mg (30–200°C) |
| `PS-onestep-01.xlsx` | One-step annealing data (supplementary) |
| `PS-onestep-02.xlsx` | One-step annealing data (supplementary) |
| `pskovacs.xlsx` | Kovacs-type experiment data |

## Experimental Parameters

- **Sample**: Polystyrene (PS), 4.7 mg
- **Reference**: Synthetic sapphire, 10.0 mg
- **Temperature range**: 30–200°C
- **Heating rate**: 10°C/min
- **Annealing conditions**:
  - T1 at 90°C: 0.833 min (Group A) or 8.333 min (Group B)
  - T2 at 80°C: 0.0017 to 16.667 min (10 levels per group)

## Results

### Enthalpy Change (ΔH, 30–100°C)

| Group | T1 @90°C | ΔH range (J/g) | ΔH mean ± σ (J/g) |
|-------|----------|-----------------|---------------------|
| A | 0.833 min | 83.81 – 84.83 | 84.28 ± 0.40 |
| B | 8.333 min | 83.32 – 83.52 | 83.41 ± 0.06 |

- **Inter-group difference**: Δ(ΔH) = 0.87 J/g (A − B)
- Longer T1 annealing → more enthalpy relaxation → lower ΔH
- Within each group, longer T2 hold time → monotonic decrease in ΔH

### Output Files

- `twosteps_enthalpy_results.png` — Six-panel comprehensive figure (cp curves, DSC curves, ΔH vs T2, bar chart, cp_avg comparison, results table)
- `twosteps_enthalpy_results.csv` — Numerical results for all 20 annealing conditions

## Usage

```bash
pip install numpy pandas scipy matplotlib openpyxl
python process_twosteps.py
```

## Reference

The sapphire specific heat data is based on NIST SRM 720 certificate values.

File: results/dsc/kovacs_v2_results.csv
ramp,T1_hold_s,T2_hold_s,T_onset_C,delta_H_kJmol,overshoot_peak_uW
1,49.9800,0.1002,103.5885,1.0000,194.6527
2,49.9800,0.4998,103.5677,52.4292,196.3046
3,49.9800,0.7980,103.5402,195.5097,198.4082
4,49.9800,1.0002,103.5199,311.8256,198.2439
5,49.9800,4.9980,103.4475,450.1520,200.4197
6,49.9800,10.0200,103.4631,552.6261,201.7544
7,49.9800,49.9800,103.2097,670.4745,208.3827
8,49.9800,100.0200,102.8848,893.4373,215.6992
9,49.9800,499.9800,101.8618,1392.8947,227.8072
10,49.9800,1000.0200,101.7921,1471.6769,218.9357
11,499.9800,0.1002,103.1276,920.0851,218.1509
12,499.9800,0.4998,103.1232,974.3994,219.2442
13,499.9800,0.7980,103.1313,989.9477,219.0029
14,499.9800,1.0002,103.1168,978.2748,219.9153
15,499.9800,4.9980,103.0729,1023.6066,220.9825
16,499.9800,10.0200,103.0602,1043.6816,221.8707
17,499.9800,49.9800,102.8411,1146.6992,224.9411
18,499.9800,100.0200,102.5567,1270.8270,228.8820
19,499.9800,499.9800,101.7216,1646.6955,234.6397
20,499.9800,1000.0200,101.6548,1712.8626,226.6384
