Repository: jjlovesure-coder/twoannealing

# Two-Step Annealing DSC Analysis for Polystyrene (PS)

Differential scanning calorimetry (DSC) data processing for two-step annealing experiments on polystyrene, using the three-step specific heat capacity method.

## Background

Physical aging of amorphous polymers is studied by annealing below the glass transition temperature (Tg). This project investigates the effects of **two-step annealing** (T1 at 90°C, T2 at 80°C) with varying hold times on the enthalpy recovery of polystyrene measured during subsequent heating.

The **three-step DSC method** provides accurate specific heat capacity cp(T) by calibrating the sample signal against an empty crucible (baseline) and a sapphire reference:

```
cp_sample(T) = cp_ref(T) × [DSC_sample(T) − DSC_empty(T)] / [DSC_ref(T) − DSC_empty(T)] × (m_ref / m_sample)
```

Enthalpy change is obtained by integrating cp(T) over the temperature range of interest:

```
ΔH = ∫ cp(T) dT    (30°C → 100°C)
```

## Data Files

| File | Description |
|------|-------------|
| `twosteps.xlsx` | Main experiment: 20 annealing cycles with varying T1/T2 hold times |
| `ps-empty-01.xlsx` | Empty crucible baseline (30–200°C ramp, stopped at ~168°C) |
| `ps-ref-01.xlsx` | Sapphire (Al₂O₃) reference, 10 mg (30–200°C) |
| `PS-onestep-01.xlsx` | One-step annealing data (supplementary) |
| `PS-onestep-02.xlsx` | One-step annealing data (supplementary) |
| `pskovacs.xlsx` | Kovacs-type experiment data |

## Experimental Parameters

- **Sample**: Polystyrene (PS), 4.7 mg
- **Reference**: Synthetic sapphire, 10.0 mg
- **Temperature range**: 30–200°C
- **Heating rate**: 10°C/min
- **Annealing conditions**:
  - T1 at 90°C: 0.833 min (Group A) or 8.333 min (Group B)
  - T2 at 80°C: 0.0017 to 16.667 min (10 levels per group)

## Results

### Enthalpy Change (ΔH, 30–100°C)

| Group | T1 @90°C | ΔH range (J/g) | ΔH mean ± σ (J/g) |
|-------|----------|-----------------|---------------------|
| A | 0.833 min | 83.81 – 84.83 | 84.28 ± 0.40 |
| B | 8.333 min | 83.32 – 83.52 | 83.41 ± 0.06 |

- **Inter-group difference**: Δ(ΔH) = 0.87 J/g (A − B)
- Longer T1 annealing → more enthalpy relaxation → lower ΔH
- Within each group, longer T2 hold time → monotonic decrease in ΔH

### Output Files

- `twosteps_enthalpy_results.png` — Six-panel comprehensive figure (cp curves, DSC curves, ΔH vs T2, bar chart, cp_avg comparison, results table)
- `twosteps_enthalpy_results.csv` — Numerical results for all 20 annealing conditions

## Usage

```bash
pip install numpy pandas scipy matplotlib openpyxl
python process_twosteps.py
```

## Reference

The sapphire specific heat data is based on NIST SRM 720 certificate values.

File: results/enthalpy/enthalpy_kovacs_40C.csv
ramp,experiment,T1_C,T2_C,T1_hold_s,T2_hold_s,T1_cool_rate_K_per_min,up_jump_rate_K_per_min,cooling_rate_to_glass_K_per_min,heating_rate_K_per_min,T1_group,T_onset_C,delta_H_J_per_g,overshoot_peak_uW
1,Kovacs,80.0000,90.0000,49.9800,0.1002,60.0000,60.0000,60.0000,10.0000,50s,103.5885,0.0000,194.6527
2,Kovacs,80.0000,90.0000,49.9800,0.4998,60.0000,60.0000,60.0000,10.0000,50s,103.5677,0.1536,196.3046
3,Kovacs,80.0000,90.0000,49.9800,0.7980,60.0000,60.0000,60.0000,10.0000,50s,103.5402,0.5897,198.4082
4,Kovacs,80.0000,90.0000,49.9800,1.0002,60.0000,60.0000,60.0000,10.0000,50s,103.5199,0.9561,198.2439
5,Kovacs,80.0000,90.0000,49.9800,4.9980,60.0000,60.0000,60.0000,10.0000,50s,103.4475,1.4324,200.4197
6,Kovacs,80.0000,90.0000,49.9800,10.0200,60.0000,60.0000,60.0000,10.0000,50s,103.4631,1.7438,201.7544
7,Kovacs,80.0000,90.0000,49.9800,49.9800,60.0000,60.0000,60.0000,10.0000,50s,103.2097,2.2046,208.3827
8,Kovacs,80.0000,90.0000,49.9800,100.0200,60.0000,60.0000,60.0000,10.0000,50s,102.8848,3.0871,215.6992
9,Kovacs,80.0000,90.0000,49.9800,499.9800,60.0000,60.0000,60.0000,10.0000,50s,101.8618,5.1256,227.8072
10,Kovacs,80.0000,90.0000,49.9800,1000.0200,60.0000,60.0000,60.0000,10.0000,50s,101.7921,5.3718,218.9357
11,Kovacs,80.0000,90.0000,499.9800,0.1002,60.0000,60.0000,60.0000,10.0000,500s,103.1276,3.0168,218.1509
12,Kovacs,80.0000,90.0000,499.9800,0.4998,60.0000,60.0000,60.0000,10.0000,500s,103.1232,3.1756,219.2442
13,Kovacs,80.0000,90.0000,499.9800,0.7980,60.0000,60.0000,60.0000,10.0000,500s,103.1313,3.2213,219.0029
14,Kovacs,80.0000,90.0000,499.9800,1.0002,60.0000,60.0000,60.0000,10.0000,500s,103.1168,3.1865,219.9153
15,Kovacs,80.0000,90.0000,499.9800,4.9980,60.0000,60.0000,60.0000,10.0000,500s,103.0729,3.3774,220.9825
16,Kovacs,80.0000,90.0000,499.9800,10.0200,60.0000,60.0000,60.0000,10.0000,500s,103.0602,3.4316,221.8707
17,Kovacs,80.0000,90.0000,499.9800,49.9800,60.0000,60.0000,60.0000,10.0000,500s,102.8411,3.8384,224.9411
18,Kovacs,80.0000,90.0000,499.9800,100.0200,60.0000,60.0000,60.0000,10.0000,500s,102.5567,4.3758,228.8820
19,Kovacs,80.0000,90.0000,499.9800,499.9800,60.0000,60.0000,60.0000,10.0000,500s,101.7216,5.9313,234.6397
20,Kovacs,80.0000,90.0000,499.9800,1000.0200,60.0000,60.0000,60.0000,10.0000,500s,101.6548,6.2020,226.6384

File: results/enthalpy/enthalpy_kovacs_80-90C_40C.csv
ramp,experiment,T1_C,T2_C,T1_hold_s,T2_hold_s,T1_cool_rate_K_per_min,up_jump_rate_K_per_min,cooling_rate_to_glass_K_per_min,heating_rate_K_per_min,T1_group,T_onset_C,delta_H_J_per_g,overshoot_peak_uW
1,Kovacs 80-90C,80.0000,90.0000,4999.9800,0.4998,60.0000,60.0000,60.0000,10.0000,5000s,100.7385,4.6559,271.7570
2,Kovacs 80-90C,80.0000,90.0000,4999.9980,1.0002,60.0000,60.0000,60.0000,10.0000,5000s,100.7211,5.6780,275.2155
3,Kovacs 80-90C,80.0000,90.0000,4999.9980,4.9980,60.0000,60.0000,60.0000,10.0000,5000s,100.6691,6.2634,272.2861
