Repository: jjlovesure-coder/twoannealing

# Two-Step Annealing DSC Analysis for Polystyrene (PS)

Differential scanning calorimetry (DSC) data processing for two-step annealing experiments on polystyrene, using the three-step specific heat capacity method.

## Background

Physical aging of amorphous polymers is studied by annealing below the glass transition temperature (Tg). This project investigates the effects of **two-step annealing** (T1 at 90°C, T2 at 80°C) with varying hold times on the enthalpy recovery of polystyrene measured during subsequent heating.

The **three-step DSC method** provides accurate specific heat capacity cp(T) by calibrating the sample signal against an empty crucible (baseline) and a sapphire reference:

```
cp_sample(T) = cp_ref(T) × [DSC_sample(T) − DSC_empty(T)] / [DSC_ref(T) − DSC_empty(T)] × (m_ref / m_sample)
```

Enthalpy change is obtained by integrating cp(T) over the temperature range of interest:

```
ΔH = ∫ cp(T) dT    (30°C → 100°C)
```

## Data Files

| File | Description |
|------|-------------|
| `twosteps.xlsx` | Main experiment: 20 annealing cycles with varying T1/T2 hold times |
| `ps-empty-01.xlsx` | Empty crucible baseline (30–200°C ramp, stopped at ~168°C) |
| `ps-ref-01.xlsx` | Sapphire (Al₂O₃) reference, 10 mg (30–200°C) |
| `PS-onestep-01.xlsx` | One-step annealing data (supplementary) |
| `PS-onestep-02.xlsx` | One-step annealing data (supplementary) |
| `pskovacs.xlsx` | Kovacs-type experiment data |

## Experimental Parameters

- **Sample**: Polystyrene (PS), 4.7 mg
- **Reference**: Synthetic sapphire, 10.0 mg
- **Temperature range**: 30–200°C
- **Heating rate**: 10°C/min
- **Annealing conditions**:
  - T1 at 90°C: 0.833 min (Group A) or 8.333 min (Group B)
  - T2 at 80°C: 0.0017 to 16.667 min (10 levels per group)

## Results

### Enthalpy Change (ΔH, 30–100°C)

| Group | T1 @90°C | ΔH range (J/g) | ΔH mean ± σ (J/g) |
|-------|----------|-----------------|---------------------|
| A | 0.833 min | 83.81 – 84.83 | 84.28 ± 0.40 |
| B | 8.333 min | 83.32 – 83.52 | 83.41 ± 0.06 |

- **Inter-group difference**: Δ(ΔH) = 0.87 J/g (A − B)
- Longer T1 annealing → more enthalpy relaxation → lower ΔH
- Within each group, longer T2 hold time → monotonic decrease in ΔH

### Output Files

- `twosteps_enthalpy_results.png` — Six-panel comprehensive figure (cp curves, DSC curves, ΔH vs T2, bar chart, cp_avg comparison, results table)
- `twosteps_enthalpy_results.csv` — Numerical results for all 20 annealing conditions

## Usage

```bash
pip install numpy pandas scipy matplotlib openpyxl
python process_twosteps.py
```

## Reference

The sapphire specific heat data is based on NIST SRM 720 certificate values.

File: results/enthalpy/enthalpy_all_30C.csv
ramp,experiment,T1_C,T2_C,T1_hold_s,T2_hold_s,T1_group,T_onset_C,delta_H_J_per_g
1,Kovacs,80,90,49.9800,0.1002,50s,103.5885,0.0000
2,Kovacs,80,90,49.9800,0.4998,50s,103.5677,0.1837
3,Kovacs,80,90,49.9800,0.7980,50s,103.5402,0.6949
4,Kovacs,80,90,49.9800,1.0002,50s,103.5199,1.1104
5,Kovacs,80,90,49.9800,4.9980,50s,103.4475,1.6361
6,Kovacs,80,90,49.9800,10.0200,50s,103.4631,2.0022
7,Kovacs,80,90,49.9800,49.9800,50s,103.2097,2.4861
8,Kovacs,80,90,49.9800,100.0200,50s,102.8848,3.4084
9,Kovacs,80,90,49.9800,499.9800,50s,101.8618,5.5070
10,Kovacs,80,90,49.9800,1000.0200,50s,101.7921,5.7884
11,Kovacs,80,90,499.9800,0.1002,500s,103.1276,3.4093
12,Kovacs,80,90,499.9800,0.4998,500s,103.1232,3.6033
13,Kovacs,80,90,499.9800,0.7980,500s,103.1313,3.6589
14,Kovacs,80,90,499.9800,1.0002,500s,103.1168,3.6172
15,Kovacs,80,90,499.9800,4.9980,500s,103.0729,3.8106
16,Kovacs,80,90,499.9800,10.0200,500s,103.0602,3.8823
17,Kovacs,80,90,499.9800,49.9800,500s,102.8411,4.3132
18,Kovacs,80,90,499.9800,100.0200,500s,102.5567,4.8510
19,Kovacs,80,90,499.9800,499.9800,500s,101.7216,6.4451
20,Kovacs,80,90,499.9800,1000.0200,500s,101.6548,6.7129
1,Two-step,90,80,49.9800,0.1002,50s,103.4258,0.0000
2,Two-step,90,80,49.9800,0.4998,50s,103.3873,0.1832
3,Two-step,90,80,49.9800,0.7980,50s,103.3495,0.3158
4,Two-step,90,80,49.9800,1.0002,50s,103.3044,0.5747
5,Two-step,90,80,49.9800,4.9980,50s,103.3393,0.7448
6,Two-step,90,80,49.9800,10.0200,50s,103.3362,1.0098
7,Two-step,90,80,49.9800,49.9800,50s,103.2945,1.0617
8,Two-step,90,80,49.9800,100.0200,50s,103.2982,1.1838
9,Two-step,90,80,49.9800,499.9800,50s,103.0079,1.6959
10,Two-step,90,80,49.9800,1000.0200,50s,102.5693,2.5465
11,Two-step,90,80,499.9800,0.1002,500s,102.0195,3.7015
12,Two-step,90,80,499.9800,0.4998,500s,102.0113,3.7445
13,Two-step,90,80,499.9800,0.7980,500s,102.0056,3.7631
14,Two-step,90,80,499.9800,1.0002,500s,101.9869,3.9796
15,Two-step,90,80,499.9800,4.9980,500s,101.9827,4.0198
16,Two-step,90,80,499.9800,10.0200,500s,101.9762,4.0356
17,Two-step,90,80,499.9800,49.9800,500s,101.9363,4.0014
18,Two-step,90,80,499.9800,100.0200,500s,101.9039,4.0054
19,Two-step,90,80,499.9800,499.9800,500s,101.7413,4.3526
20,Two-step,90,80,499.9800,1000.0200,500s,101.6373,4.5566

File: results/enthalpy/enthalpy_kovacs.csv
ramp,T1_C,T2_C,T1_hold_s,T2_hold_s,T1_group,T_onset_C,delta_H_J_per_g
1,80,90,49.9800,0.1002,50s,103.5885,0.0000
2,80,90,49.9800,0.4998,50s,103.5677,0.1837
3,80,90,49.9800,0.7980,50s,103.5402,0.6949
4,80,90,49.9800,1.0002,50s,103.5199,1.1104
5,80,90,49.9800,4.9980,50s,103.4475,1.6361
6,80,90,49.9800,10.0200,50s,103.4631,2.0022
7,80,90,49.9800,49.9800,50s,103.2097,2.4861
8,80,90,49.9800,100.0200,50s,102.8848,3.4084
9,80,90,49.9800,499.9800,50s,101.8618,5.5070
10,80,90,49.9800,1000.0200,50s,101.7921,5.7884
11,80,90,499.9800,0.1002,500s,103.1276,3.4093
12,80,90,499.9800,0.4998,500s,103.1232,3.6033
13,80,90,499.9800,0.7980,500s,103.1313,3.6589
14,80,90,499.9800,1.0002,500s,103.1168,3.6172
15,80,90,499.9800,4.9980,500s,103.0729,3.8106
16,80,90,499.9800,10.0200,500s,103.0602,3.8823
17,80,90,499.9800,49.9800,500s,102.8411,4.3132
18,80,90,499.9800,100.0200,500s,102.5567,4.8510
19,80,90,499.9800,499.9800,500s,101.7216,6.4451
20,80,90,499.9800,1000.0200,500s,101.6548,6.7129

File: results/enthalpy/enthalpy_onestep_50C.csv
ramp,experiment,T_anneal_C,cooling_rate_to_glass_K_per_min,heating_rate_K_per_min,hold_s,cooling_group,T_onset_C,delta_H_J_per_g
1,One-step 50C,50,60.0000,10.0000,0.1002,50s,103.4133,0.0000
2,One-step 50C,50,60.0000,10.0000,0.4998,50s,103.3819,0.3162
3,One-step 50C,50,60.0000,10.0000,0.7980,50s,103.3666,0.4767
4,One-step 50C,50,60.0000,10.0000,1.0002,50s,103.3612,0.7017
5,One-step 50C,50,60.0000,10.0000,4.9980,50s,103.3685,0.9777
6,One-step 50C,50,60.0000,10.0000,10.0200,50s,103.3317,1.1149
7,One-step 50C,50,60.0000,10.0000,49.9800,50s,103.3348,1.2378
8,One-step 50C,50,60.0000,10.0000,100.0200,50s,103.3239,1.3450
9,One-step 50C,50,60.0000,10.0000,499.9800,50s,103.3351,1.4687
10,One-step 50C,50,60.0000,10.0000,1000.0200,50s,103.3248,1.5380
11,One-step 50C,50,60.0000,10.0000,0.1002,500s,103.3309,1.6101
12,One-step 50C,50,60.0000,10.0000,0.4998,500s,103.3006,1.6711
13,One-step 50C,50,60.0000,10.0000,0.7980,500s,103.3188,1.7215
14,One-step 50C,50,60.0000,10.0000,1.0002,500s,103.3128,1.7973
15,One-step 50C,50,60.0000,10.0000,4.9980,500s,103.2964,1.9021
16,One-step 50C,50,60.0000,10.0000,10.0200,500s,103.2849,2.0971
17,One-step 50C,50,60.0000,10.0000,49.9800,500s,103.2813,2.1384
18,One-step 50C,50,60.0000,10.0000,100.0200,500s,103.2288,2.1959
19,One-step 50C,50,60.0000,10.0000,499.9800,500s,103.2623,2.3894
20,One-step 50C,50,60.0000,10.0000,1000.0200,500s,103.3046,3.1361

File: results/enthalpy/enthalpy_onestep_70C.csv
ramp,experiment,T_anneal_C,hold_s,cooling_group,T_onset_C,delta_H_J_per_g
1,One-step 70C,70,0,50s,103.0706,0.0000
2,One-step 70C,70,1,50s,103.0381,0.1322
3,One-step 70C,70,2,50s,103.0347,0.5110
4,One-step 70C,70,3,50s,102.9934,0.8452
5,One-step 70C,70,4,50s,103.0730,1.7630
6,One-step 70C,70,5,50s,103.0711,2.3833
7,One-step 70C,70,6,50s,103.0958,2.5405
8,One-step 70C,70,7,50s,103.1285,3.0185
9,One-step 70C,70,8,50s,103.1649,3.2413
10,One-step 70C,70,9,50s,103.1140,3.4802
11,One-step 70C,70,10,500s,103.1955,4.1107
12,One-step 70C,70,11,500s,103.1891,4.4825
13,One-step 70C,70,12,500s,103.2172,4.3728
14,One-step 70C,70,13,500s,103.2171,4.5653
15,One-step 70C,70,14,500s,103.2279,4.7977
16,One-step 70C,70,15,500s,103.2280,4.9719
17,One-step 70C,70,16,500s,103.2317,4.9659
18,One-step 70C,70,17,500s,103.2403,4.9459
19,One-step 70C,70,18,500s,103.2171,4.9004
20,One-step 70C,70,19,500s,103.2228,4.8865

File: results/enthalpy/enthalpy_twosteps.csv
ramp,T1_C,T2_C,T1_hold_s,T2_hold_s,T1_group,T_onset_C,delta_H_J_per_g
1,90,80,49.9800,0.1002,50s,103.4258,0.0000
2,90,80,49.9800,0.4998,50s,103.3873,0.1832
3,90,80,49.9800,0.7980,50s,103.3495,0.3158
4,90,80,49.9800,1.0002,50s,103.3044,0.5747
5,90,80,49.9800,4.9980,50s,103.3393,0.7448
6,90,80,49.9800,10.0200,50s,103.3362,1.0098
7,90,80,49.9800,49.9800,50s,103.2945,1.0617
8,90,80,49.9800,100.0200,50s,103.2982,1.1838
9,90,80,49.9800,499.9800,50s,103.0079,1.6959
10,90,80,49.9800,1000.0200,50s,102.5693,2.5465
11,90,80,499.9800,0.1002,500s,102.0195,3.7015
12,90,80,499.9800,0.4998,500s,102.0113,3.7445
13,90,80,499.9800,0.7980,500s,102.0056,3.7631
14,90,80,499.9800,1.0002,500s,101.9869,3.9796
15,90,80,499.9800,4.9980,500s,101.9827,4.0198
16,90,80,499.9800,10.0200,500s,101.9762,4.0356
17,90,80,499.9800,49.9800,500s,101.9363,4.0014
18,90,80,499.9800,100.0200,500s,101.9039,4.0054
19,90,80,499.9800,499.9800,500s,101.7413,4.3526
20,90,80,499.9800,1000.0200,500s,101.6373,4.5566
