Repository: jjlovesure-coder/twoannealing

# Two-Step Annealing DSC Analysis for Polystyrene (PS)

Differential scanning calorimetry (DSC) data processing for two-step annealing experiments on polystyrene, using the three-step specific heat capacity method.

## Background

Physical aging of amorphous polymers is studied by annealing below the glass transition temperature (Tg). This project investigates the effects of **two-step annealing** (T1 at 90°C, T2 at 80°C) with varying hold times on the enthalpy recovery of polystyrene measured during subsequent heating.

The **three-step DSC method** provides accurate specific heat capacity cp(T) by calibrating the sample signal against an empty crucible (baseline) and a sapphire reference:

```
cp_sample(T) = cp_ref(T) × [DSC_sample(T) − DSC_empty(T)] / [DSC_ref(T) − DSC_empty(T)] × (m_ref / m_sample)
```

Enthalpy change is obtained by integrating cp(T) over the temperature range of interest:

```
ΔH = ∫ cp(T) dT    (30°C → 100°C)
```

## Data Files

| File | Description |
|------|-------------|
| `twosteps.xlsx` | Main experiment: 20 annealing cycles with varying T1/T2 hold times |
| `ps-empty-01.xlsx` | Empty crucible baseline (30–200°C ramp, stopped at ~168°C) |
| `ps-ref-01.xlsx` | Sapphire (Al₂O₃) reference, 10 mg (30–200°C) |
| `PS-onestep-01.xlsx` | One-step annealing data (supplementary) |
| `PS-onestep-02.xlsx` | One-step annealing data (supplementary) |
| `pskovacs.xlsx` | Kovacs-type experiment data |

## Experimental Parameters

- **Sample**: Polystyrene (PS), 4.7 mg
- **Reference**: Synthetic sapphire, 10.0 mg
- **Temperature range**: 30–200°C
- **Heating rate**: 10°C/min
- **Annealing conditions**:
  - T1 at 90°C: 0.833 min (Group A) or 8.333 min (Group B)
  - T2 at 80°C: 0.0017 to 16.667 min (10 levels per group)

## Results

### Enthalpy Change (ΔH, 30–100°C)

| Group | T1 @90°C | ΔH range (J/g) | ΔH mean ± σ (J/g) |
|-------|----------|-----------------|---------------------|
| A | 0.833 min | 83.81 – 84.83 | 84.28 ± 0.40 |
| B | 8.333 min | 83.32 – 83.52 | 83.41 ± 0.06 |

- **Inter-group difference**: Δ(ΔH) = 0.87 J/g (A − B)
- Longer T1 annealing → more enthalpy relaxation → lower ΔH
- Within each group, longer T2 hold time → monotonic decrease in ΔH

### Output Files

- `twosteps_enthalpy_results.png` — Six-panel comprehensive figure (cp curves, DSC curves, ΔH vs T2, bar chart, cp_avg comparison, results table)
- `twosteps_enthalpy_results.csv` — Numerical results for all 20 annealing conditions

## Usage

```bash
pip install numpy pandas scipy matplotlib openpyxl
python process_twosteps.py
```

## Reference

The sapphire specific heat data is based on NIST SRM 720 certificate values.

File: results/kovacs_enthalpy_results.csv
ramp,T1_hold_min,T2_hold_min,delta_H_Jg,cp_avg_JgK,cp_at_50C,cp_at_80C,cp_at_100C
1,0.833000,0.001670,88.754251,1.267918,1.200389,1.331531,1.538311
2,0.833000,0.008330,88.574676,1.265353,1.198397,1.328002,1.536844
3,0.833000,0.013300,88.099587,1.258566,1.192208,1.321457,1.531603
4,0.833000,0.016670,87.717091,1.253101,1.186526,1.315473,1.526502
5,0.833000,0.083300,87.389070,1.248415,1.181866,1.310359,1.524582
6,0.833000,0.167000,87.047588,1.243537,1.176988,1.304619,1.520778
7,0.833000,0.833000,86.897727,1.241396,1.174538,1.302436,1.527096
8,0.833000,1.667000,86.660000,1.238000,1.170847,1.299561,1.532247
9,0.833000,8.333000,86.259927,1.232285,1.165087,1.293924,1.541836
10,0.833000,16.667000,86.003711,1.228624,1.161471,1.292003,1.528598
11,8.333000,0.001670,86.192642,1.231323,1.161843,1.291871,1.527279
12,8.333000,0.008330,86.008388,1.228691,1.159159,1.289414,1.525996
13,8.333000,0.013300,85.955612,1.227937,1.158597,1.288884,1.525354
14,8.333000,0.016670,85.993240,1.228475,1.158364,1.289375,1.526975
15,8.333000,0.083300,85.969179,1.228131,1.158319,1.288847,1.528185
16,8.333000,0.167000,85.898546,1.227122,1.157056,1.288229,1.528219
17,8.333000,0.833000,85.800063,1.225715,1.156498,1.287252,1.531261
18,8.333000,1.667000,85.762995,1.225186,1.155821,1.286882,1.535643
19,8.333000,8.333000,85.521426,1.221735,1.153138,1.284079,1.540211
20,8.333000,16.667000,85.441930,1.220599,1.153133,1.284293,1.529979

File: results/twosteps_enthalpy_results.csv
ramp,T1_hold_min,T2_hold_min,delta_H_Jg,integral_uWC
1,0.833000,0.001670,76.092793,-59606.021129
2,0.833000,0.008330,76.089373,-59603.342463
3,0.833000,0.013300,75.976918,-59515.252773
4,0.833000,0.016670,75.760026,-59345.353532
5,0.833000,0.083300,75.628574,-59242.382694
6,0.833000,0.167000,75.412540,-59073.155942
7,0.833000,0.833000,75.341637,-59017.616029
8,0.833000,1.667000,75.227609,-58928.293791
9,0.833000,8.333000,75.125908,-58848.628313
10,0.833000,16.667000,75.035295,-58777.647924
11,8.333000,0.001670,74.845699,-58629.130572
12,8.333000,0.008330,74.804481,-58596.843692
13,8.333000,0.013300,74.793792,-58588.470042
14,8.333000,0.016670,74.749347,-58553.655092
15,8.333000,0.083300,74.712325,-58524.654663
16,8.333000,0.167000,74.702694,-58517.110569
17,8.333000,0.833000,74.713104,-58525.265091
18,8.333000,1.667000,74.705381,-58519.214745
19,8.333000,8.333000,74.674706,-58495.186695
20,8.333000,16.667000,74.626051,-58457.073528
