Repository: jjlovesure-coder/twoannealing

# Two-Step Annealing DSC Analysis for Polystyrene (PS)

Differential scanning calorimetry (DSC) data processing for two-step annealing experiments on polystyrene, using the three-step specific heat capacity method.

## Background

Physical aging of amorphous polymers is studied by annealing below the glass transition temperature (Tg). This project investigates the effects of **two-step annealing** (T1 at 90°C, T2 at 80°C) with varying hold times on the enthalpy recovery of polystyrene measured during subsequent heating.

The **three-step DSC method** provides accurate specific heat capacity cp(T) by calibrating the sample signal against an empty crucible (baseline) and a sapphire reference:

```
cp_sample(T) = cp_ref(T) × [DSC_sample(T) − DSC_empty(T)] / [DSC_ref(T) − DSC_empty(T)] × (m_ref / m_sample)
```

Enthalpy change is obtained by integrating cp(T) over the temperature range of interest:

```
ΔH = ∫ cp(T) dT    (30°C → 100°C)
```

## Data Files

| File | Description |
|------|-------------|
| `twosteps.xlsx` | Main experiment: 20 annealing cycles with varying T1/T2 hold times |
| `ps-empty-01.xlsx` | Empty crucible baseline (30–200°C ramp, stopped at ~168°C) |
| `ps-ref-01.xlsx` | Sapphire (Al₂O₃) reference, 10 mg (30–200°C) |
| `PS-onestep-01.xlsx` | One-step annealing data (supplementary) |
| `PS-onestep-02.xlsx` | One-step annealing data (supplementary) |
| `pskovacs.xlsx` | Kovacs-type experiment data |

## Experimental Parameters

- **Sample**: Polystyrene (PS), 4.7 mg
- **Reference**: Synthetic sapphire, 10.0 mg
- **Temperature range**: 30–200°C
- **Heating rate**: 10°C/min
- **Annealing conditions**:
  - T1 at 90°C: 0.833 min (Group A) or 8.333 min (Group B)
  - T2 at 80°C: 0.0017 to 16.667 min (10 levels per group)

## Results

### Enthalpy Change (ΔH, 30–100°C)

| Group | T1 @90°C | ΔH range (J/g) | ΔH mean ± σ (J/g) |
|-------|----------|-----------------|---------------------|
| A | 0.833 min | 83.81 – 84.83 | 84.28 ± 0.40 |
| B | 8.333 min | 83.32 – 83.52 | 83.41 ± 0.06 |

- **Inter-group difference**: Δ(ΔH) = 0.87 J/g (A − B)
- Longer T1 annealing → more enthalpy relaxation → lower ΔH
- Within each group, longer T2 hold time → monotonic decrease in ΔH

### Output Files

- `twosteps_enthalpy_results.png` — Six-panel comprehensive figure (cp curves, DSC curves, ΔH vs T2, bar chart, cp_avg comparison, results table)
- `twosteps_enthalpy_results.csv` — Numerical results for all 20 annealing conditions

## Usage

```bash
pip install numpy pandas scipy matplotlib openpyxl
python process_twosteps.py
```

## Reference

The sapphire specific heat data is based on NIST SRM 720 certificate values.

File: twosteps_enthalpy_results.csv
ramp,T1_hold_min,T2_hold_min,delta_H_Jg,cp_avg_JgK,cp_at_50C,cp_at_80C,cp_at_100C
1,0.833000,0.001670,84.828425,1.211835,1.145376,1.277682,1.490637
2,0.833000,0.008330,84.822472,1.211750,1.146075,1.276462,1.488734
3,0.833000,0.013300,84.700435,1.210006,1.144485,1.274646,1.487625
4,0.833000,0.016670,84.458491,1.206550,1.141009,1.272069,1.484660
5,0.833000,0.083300,84.304532,1.204350,1.139451,1.268832,1.481175
6,0.833000,0.167000,84.065214,1.200932,1.135892,1.265503,1.477349
7,0.833000,0.833000,84.014847,1.200212,1.134158,1.264560,1.478820
8,0.833000,1.667000,83.901975,1.198600,1.131943,1.263255,1.478319
9,0.833000,8.333000,83.858457,1.197978,1.128856,1.262581,1.493671
10,0.833000,16.667000,83.814924,1.197356,1.127477,1.260288,1.509261
11,8.333000,0.001670,83.519655,1.193138,1.126919,1.256603,1.495318
12,8.333000,0.008330,83.478181,1.192545,1.126497,1.255979,1.495380
13,8.333000,0.013300,83.461697,1.192310,1.126191,1.255528,1.494493
14,8.333000,0.016670,83.415566,1.191651,1.125330,1.255073,1.495439
15,8.333000,0.083300,83.375519,1.191079,1.124626,1.254854,1.495716
16,8.333000,0.167000,83.358679,1.190838,1.124350,1.254591,1.495782
17,8.333000,0.833000,83.389160,1.191274,1.124198,1.254843,1.497802
18,8.333000,1.667000,83.382584,1.191180,1.123519,1.255240,1.498913
19,8.333000,8.333000,83.363636,1.190909,1.122953,1.254389,1.503111
20,8.333000,16.667000,83.324143,1.190345,1.122324,1.254225,1.505698
